Repository: brentrf/thinfilm_matlab

File: refractive_index_data/Acrylic.txt
Wavelength(nm)	n	k
435	1.5027	0
440	1.5017	0
445	1.5009	0
450	1.5002	0
455	1.4996	0
460	1.4991	0
465	1.4987	0
470	1.4983	0
475	1.498	0
480	1.4977	0
485	1.4974	0
490	1.4971	0
495	1.4968	0
500	1.4965	0
505	1.4962	0
510	1.496	0
515	1.4957	0
520	1.4954	0
525	1.4951	0
530	1.4948	0
535	1.4945	0
540	1.4942	0
545	1.4939	0
550	1.4936	0
555	1.4933	0
560	1.493	0
565	1.4927	0
570	1.4924	0
575	1.4921	0
580	1.4918	0
585	1.4915	0
590	1.4913	0
595	1.491	0
600	1.4907	0
605	1.4904	0
610	1.4902	0
615	1.4899	0
620	1.4896	0
625	1.4894	0
630	1.4891	0
635	1.4889	0
640	1.4887	0
645	1.4884	0
650	1.4882	0
655	1.488	0
660	1.4878	0
665	1.4876	0
670	1.4874	0
675	1.4872	0
680	1.487	0
685	1.4869	0
690	1.4867	0
695	1.4865	0
700	1.4864	0
705	1.4862	0
710	1.4861	0
715	1.486	0
720	1.4858	0
725	1.4857	0
730	1.4856	0
735	1.4855	0
740	1.4853	0
745	1.4852	0
750	1.4851	0
755	1.485	0
760	1.4849	0
765	1.4849	0
770	1.4848	0
775	1.4847	0
780	1.4846	0
785	1.4845	0
790	1.4844	0
795	1.4844	0
800	1.4843	0
805	1.4842	0
810	1.4842	0
815	1.4841	0
820	1.4841	0
825	1.484	0
830	1.4839	0
835	1.4839	0
840	1.4838	0
845	1.4838	0
850	1.4837	0
855	1.4837	0
860	1.4836	0
865	1.4836	0
870	1.4835	0
875	1.4835	0
880	1.4834	0
885	1.4834	0
890	1.4833	0
895	1.4833	0
900	1.4832	0
905	1.4832	0
910	1.4831	0
915	1.4831	0
920	1.483	0
925	1.483	0
935	1.4829	0
945	1.4828	0
955	1.4827	0
965	1.4825	0
975	1.4824	0
985	1.4823	0
995	1.4822	0
1005	1.482	0
1015	1.4819	0
1025	1.4817	0
1035	1.4816	0
1045	1.4814	0
1050	1.4813	0

File: refractive_index_data/Al2O3.txt
Wavelength(nm)	n	k
206.64	1.83	0
210.14	1.83	0
213.77	1.83	0
217.52	1.83	0
221.4	1.83	0
225.43	1.83	0
229.6	1.83	0
233.93	1.83	0
238.43	1.83	0
243.11	1.83	0
247.97	1.83	0
253.03	1.83	0
258.3	1.83	0
263.8	1.83	0
269.53	1.83	0
275.52	1.83	0
281.78	1.82	0
288.34	1.82	0
295.2	1.82	0
302.4	1.81	0
309.96	1.81	0
317.91	1.81	0
326.28	1.8	0
335.1	1.8	0
344.4	1.8	0
354.24	1.8	0
364.66	1.79	0
375.71	1.79	0
387.45	1.79	0
399.95	1.79	0
413.28	1.78	0
427.54	1.78	0
442.8	1.78	0
459.2	1.78	0
476.87	1.78	0
495.94	1.78	0
516.6	1.77	0
539.07	1.77	0
563.57	1.77	0
590.41	1.77	0
619.93	1.77	0
652.55	1.77	0
688.81	1.76	0
729.32	1.76	0
774.91	1.76	0
826.57	1.76	0
885.61	1.76	0
953.73	1.76	0
1033.21	1.75	0
1127.14	1.75	0
1239.85	1.75	0
1377.61	1.75	0
1549.81	1.75	0
1771.22	1.74	0
2066.42	1.74	0
2479.7	1.73	0

File: refractive_index_data/AlN.txt
Wavelength(nm)	n	k
225.45	2.522	0.0269
248	2.406	0.0013
275.56	2.324	0.0013
310	2.262	0.0002
354.29	2.225	0
413.33	2.188	0
496	2.171	0
620	2.164	0
826.67	2.175	0
1240	2.193	0
1377.56	2.192	0
1549.75	2.189	0
1771.14	2.186	0.0001
2066.33	2.181	0.0001

File: refractive_index_data/BK7.txt
Wavelength(nm)	n	k
330	1.54393	1.002586E-06
333.12	1.5431	8.71E-07
336.89	1.5422	7.6E-07
340.65	1.5413	6.83E-07
344.41	1.5405	6.27E-07
348.17	1.5397	5.88E-07
351.93	1.5389	5.6E-07
355.68	1.5382	5.4E-07
359.43	1.5374	5.25E-07
363.18	1.5367	5.14E-07
366.93	1.5361	5.06E-07
370.68	1.5354	5E-07
374.42	1.5348	4.95E-07
378.16	1.5342	4.92E-07
381.91	1.5336	4.89E-07
385.64	1.533	4.87E-07
389.38	1.5324	4.84E-07
393.11	1.5319	4.83E-07
396.85	1.5314	4.81E-07
400.58	1.5309	4.8E-07
404.31	1.5304	4.78E-07
408.03	1.5299	4.77E-07
411.76	1.5294	4.76E-07
415.48	1.529	4.75E-07
419.2	1.5286	4.74E-07
422.92	1.5281	4.73E-07
426.63	1.5277	4.72E-07
430.35	1.5273	4.71E-07
434.06	1.5269	4.69E-07
437.77	1.5266	4.68E-07
441.48	1.5262	4.67E-07
445.18	1.5258	4.66E-07
448.89	1.5255	4.65E-07
452.59	1.5251	4.64E-07
458.5	1.5246	4.63E-07
462.2	1.5243	4.62E-07
465.9	1.524	4.61E-07
469.59	1.5237	4.59E-07
473.28	1.5234	4.58E-07
476.97	1.5231	4.57E-07
480.66	1.5228	4.56E-07
484.34	1.5225	4.55E-07
488.02	1.5223	4.54E-07
491.7	1.522	4.53E-07
495.38	1.5217	4.52E-07
499.06	1.5215	4.51E-07
502.73	1.5213	4.5E-07
506.4	1.521	4.49E-07
510.08	1.5208	4.48E-07
513.74	1.5205	4.47E-07
517.41	1.5203	4.45E-07
521.07	1.5201	4.44E-07
524.74	1.5199	4.43E-07
528.4	1.5197	4.42E-07
532.05	1.5195	4.41E-07
535.71	1.5193	4.4E-07
539.36	1.5191	4.39E-07
543.02	1.5189	4.38E-07
546.67	1.5187	4.37E-07
550.31	1.5185	4.35E-07
553.96	1.5183	4.34E-07
557.6	1.5181	4.33E-07
561.25	1.518	4.32E-07
564.89	1.5178	4.31E-07
568.52	1.5176	4.3E-07
572.16	1.5174	4.29E-07
575.79	1.5173	4.27E-07
579.43	1.5171	4.26E-07
583.06	1.517	4.25E-07
586.68	1.5168	4.24E-07
590.31	1.5167	4.23E-07
593.93	1.5165	4.22E-07
597.55	1.5164	4.21E-07
601.17	1.5162	4.19E-07
604.79	1.5161	4.18E-07
608.41	1.5159	4.17E-07
612.02	1.5158	4.16E-07
615.63	1.5157	4.15E-07
619.24	1.5155	4.14E-07
622.85	1.5154	4.13E-07
626.45	1.5153	4.11E-07
630.06	1.5151	4.1E-07
633.66	1.515	4.09E-07
637.26	1.5149	4.08E-07
640.86	1.5148	4.07E-07
644.45	1.5147	4.06E-07
648.04	1.5145	4.05E-07
651.64	1.5144	4.03E-07
655.22	1.5143	4.02E-07
658.81	1.5142	4.01E-07
662.4	1.5141	4E-07
665.98	1.514	3.99E-07
669.56	1.5139	3.98E-07
673.14	1.5138	3.97E-07
676.72	1.5137	3.96E-07
680.29	1.5135	3.94E-07
683.86	1.5134	3.93E-07
687.44	1.5133	3.92E-07
691	1.5132	3.91E-07
694.57	1.5131	3.9E-07
698.14	1.513	3.89E-07
701.7	1.513	3.88E-07
705.26	1.5129	3.87E-07
708.82	1.5128	3.85E-07
712.38	1.5127	3.84E-07
715.93	1.5126	3.83E-07
719.48	1.5125	3.82E-07
723.03	1.5124	3.81E-07
726.58	1.5123	3.8E-07
730.13	1.5122	3.79E-07
733.67	1.5121	3.78E-07
737.22	1.5121	3.77E-07
740.76	1.512	3.76E-07
744.3	1.5119	3.75E-07
747.83	1.5118	3.74E-07
751.37	1.5117	3.73E-07
754.9	1.5116	3.71E-07
758.43	1.5116	3.7E-07
761.96	1.5115	3.69E-07
765.48	1.5114	3.68E-07
769.01	1.5113	3.67E-07
772.53	1.5113	3.66E-07
776.05	1.5112	3.65E-07
779.57	1.5111	3.64E-07
783.09	1.511	3.63E-07
786.6	1.511	3.62E-07
790.11	1.5109	3.61E-07
793.62	1.5108	3.6E-07
797.13	1.5107	3.59E-07
800.64	1.5107	3.58E-07
804.14	1.5106	3.57E-07
807.64	1.5105	3.56E-07
811.14	1.5105	3.55E-07
814.64	1.5104	3.54E-07
818.14	1.5103	3.53E-07
821.63	1.5103	3.52E-07
825.12	1.5102	3.51E-07
828.61	1.5101	3.5E-07
832.1	1.5101	3.49E-07
835.59	1.51	3.48E-07
839.07	1.5099	3.47E-07
842.55	1.5099	3.46E-07
846.03	1.5098	3.45E-07
849.51	1.5098	3.44E-07
852.98	1.5097	3.43E-07
856.46	1.5096	3.42E-07
861.32	1.5095	3.41E-07
866.17	1.5095	3.4E-07
869.64	1.5094	3.39E-07
873.1	1.5093	3.38E-07
876.57	1.5093	3.37E-07
880.03	1.5092	3.36E-07
883.48	1.5092	3.35E-07
886.94	1.5091	3.34E-07
890.39	1.5091	3.33E-07
893.84	1.509	3.32E-07
897.29	1.5089	3.31E-07
900.74	1.5089	3.31E-07
904.19	1.5088	3.3E-07
907.63	1.5088	3.29E-07
911.07	1.5087	3.28E-07
914.51	1.5087	3.27E-07
917.95	1.5086	3.26E-07
921.39	1.5086	3.25E-07
924.82	1.5085	3.24E-07
928.25	1.5085	3.24E-07
931.68	1.5084	3.23E-07
935.11	1.5083	3.22E-07
938.53	1.5083	3.21E-07
941.96	1.5082	3.2E-07
946.06	1.5082	3.19E-07
950.85	1.5081	3.18E-07
955.63	1.508	3.17E-07
960.41	1.508	3.16E-07
965.18	1.5079	3.14E-07
969.95	1.5078	3.13E-07
974.72	1.5078	3.12E-07
979.53	1.5077	3.11E-07
984.92	1.5076	3.1E-07
990.35	1.5075	3.08E-07
995.1	1.5075	3.07E-07
999.84	1.5074	3.06E-07
1004.6	1.5073	3.05E-07
1009.5	1.5073	3.04E-07
1014.7	1.5072	3.03E-07
1019.5	1.5071	3.02E-07
1024.2	1.5071	3.01E-07
1028.9	1.507	3E-07
1034.3	1.5069	2.98E-07
1039	1.5069	2.97E-07
1043.7	1.5068	2.96E-07
1048.4	1.5067	2.95E-07
1053.1	1.5067	2.94E-07
1057.8	1.5066	2.93E-07
1062.5	1.5066	2.92E-07
1067.2	1.5065	2.91E-07
1071.9	1.5064	2.9E-07
1077.2	1.5064	2.89E-07
1081.9	1.5063	2.88E-07
1087.3	1.5062	2.87E-07
1092.1	1.5062	2.86E-07
1097.2	1.5061	2.85E-07
1106.1	1.506	2.83E-07
1121.6	1.5058	2.8E-07
1137.1	1.5056	2.77E-07
1152.5	1.5054	2.74E-07
1167.9	1.5052	2.71E-07
1183.3	1.505	2.68E-07
1198.7	1.5048	2.65E-07
1214	1.5047	2.63E-07
1229.3	1.5045	2.6E-07
1244.6	1.5043	2.57E-07
1259.9	1.5041	2.55E-07
1275.1	1.5039	2.52E-07
1290.4	1.5037	2.5E-07
1305.5	1.5036	2.47E-07
1320.7	1.5034	2.45E-07
1335.8	1.5032	2.42E-07
1351	1.503	2.4E-07
1366	1.5028	2.38E-07
1381.1	1.5027	2.35E-07
1396.1	1.5025	2.33E-07
1411.2	1.5023	2.31E-07
1426.1	1.5021	2.29E-07
1441.1	1.5019	2.27E-07
1456	1.5018	2.25E-07
1471	1.5016	2.23E-07
1485.8	1.5014	2.21E-07
1500.7	1.5012	2.19E-07
1515.5	1.5011	2.17E-07
1530.3	1.5009	2.15E-07
1545.1	1.5007	2.14E-07
1559.9	1.5005	2.12E-07
1574.6	1.5003	2.1E-07
1589.3	1.5002	2.08E-07
1604	1.5	2.07E-07
1618.7	1.4998	2.05E-07
1633.3	1.4996	2.03E-07
1647.9	1.4994	2.02E-07
1662.5	1.4993	2E-07
1677	1.4991	1.99E-07
1691.6	1.4989	1.97E-07
1706.1	1.4987	1.95E-07
1710	1.4986	0
1715	1.4985	0
1720	1.4985	0
1725	1.4984	0
1730	1.4983	0
1735	1.4983	0
1740	1.4982	0
1745	1.4981	0
1750	1.4981	0
1755	1.498	0
1760	1.4979	0
1765	1.4979	0
1770	1.4978	0
1775	1.4977	0
1780	1.4977	0
1785	1.4976	0
1790	1.4975	0
1795	1.4974	0
1800	1.4974	0
1805	1.4973	0
1810	1.4972	0
1815	1.4972	0
1820	1.4971	0
1825	1.497	0
1830	1.497	0
1835	1.4969	0
1840	1.4968	0
1845	1.4968	0
1850	1.4967	0
1855	1.4966	0
1860	1.4965	0
1865	1.4965	0
1870	1.4964	0
1875	1.4963	0
1880	1.4963	0
1885	1.4962	0
1890	1.4961	0
1895	1.496	0
1900	1.496	0
1905	1.4959	0
1910	1.4958	0
1915	1.4958	0
1920	1.4957	0
1925	1.4956	0
1930	1.4955	0
1935	1.4955	0
1940	1.4954	0
1945	1.4953	0
1950	1.4952	0
1955	1.4952	0
1960	1.4951	0
1965	1.495	0
1970	1.495	0
1975	1.4949	0
1980	1.4948	0
1985	1.4947	0
1990	1.4947	0
1995	1.4946	0
2000	1.4945	0
2005	1.4944	0
2010	1.4944	0
2015	1.4943	0
2020	1.4942	0
2025	1.4941	0
2030	1.494	0
2035	1.494	0
2040	1.4939	0
2045	1.4938	0
2050	1.4937	0
2055	1.4937	0
2060	1.4936	0
2065	1.4935	0
2070	1.4934	0
2075	1.4934	0
2080	1.4933	0
2085	1.4932	0
2090	1.4931	0
2095	1.493	0
2100	1.493	0
2105	1.4929	0
2110	1.4928	0
2115	1.4927	0
2120	1.4926	0
2125	1.4926	0
2130	1.4925	0
2135	1.4924	0
2140	1.4923	0
2145	1.4922	0
2150	1.4922	0
2155	1.4921	0
2160	1.492	0
2165	1.4919	0
2170	1.4918	0
2175	1.4918	0
2180	1.4917	0
2185	1.4916	0
2190	1.4915	0
2195	1.4914	0
2200	1.4913	0
2205	1.4913	0
2210	1.4912	0
2215	1.4911	0
2220	1.491	0
2225	1.4909	0
2230	1.4908	0
2235	1.4908	0
2240	1.4907	0
2245	1.4906	0
2250	1.4905	0
2255	1.4904	0
2260	1.4903	0
2265	1.4903	0
2270	1.4902	0
2275	1.4901	0
2280	1.49	0
2285	1.4899	0
2290	1.4898	0
2295	1.4897	0
2300	1.4897	0
2305	1.4896	0
2310	1.4895	0
2315	1.4894	0
2320	1.4893	0
2325	1.4892	0
2330	1.4891	0
2335	1.489	0
2340	1.489	0
2345	1.4889	0
2350	1.4888	0
2355	1.4887	0
2360	1.4886	0
2365	1.4885	0
2370	1.4884	0
2375	1.4883	0
2380	1.4882	0
2385	1.4882	0
2390	1.4881	0
2395	1.488	0
2400	1.4879	0
2405	1.4878	0
2410	1.4877	0
2415	1.4876	0
2420	1.4875	0
2425	1.4874	0
2430	1.4873	0
2435	1.4872	0
2440	1.4871	0
2445	1.4871	0
2450	1.487	0
2455	1.4869	0
2460	1.4868	0
2465	1.4867	0
2470	1.4866	0
2475	1.4865	0
2480	1.4864	0
2485	1.4863	0
2490	1.4862	0
2495	1.4861	0
2500	1.486	0

File: refractive_index_data/GaAs.txt
Wavelength(nm)	n	k
206.63	1.264	2.472
210.14	1.288	2.557
213.76	1.311	2.625
217.51	1.325	2.71
221.39	1.349	2.815
225.42	1.383	2.936
229.59	1.43	3.079
233.92	1.499	3.255
238.42	1.599	3.484
243.1	1.802	3.795
247.96	2.273	4.084
253.02	2.89	4.047
258.29	3.342	3.77
263.79	3.598	3.452
269.52	3.769	3.169
275.51	3.913	2.919
281.77	4.015	2.563
288.33	3.939	2.26
295.19	3.81	2.069
302.39	3.692	1.969
309.95	3.601	1.92
317.9	3.538	1.904
326.26	3.501	1.909
335.08	3.485	1.931
344.39	3.495	1.965
354.23	3.531	2.013
364.65	3.596	2.076
375.7	3.709	2.162
387.44	3.938	2.288
399.94	4.373	2.146
413.27	4.509	1.948
427.52	5.052	1.721
442.79	4.959	0.991
459.19	4.694	0.696
476.85	4.492	0.539
495.92	4.333	0.441
516.58	4.205	0.371
539.04	4.1	0.32
563.55	4.013	0.276
590.38	3.94	0.24
619.9	3.878	0.211
652.53	3.826	0.179
688.78	3.785	0.151
729.29	3.742	0.112
774.87	3.7	0.091
826.53	3.666	0.08
885.57	3.614	0.0017
953.69	3.5388	0
1033.17	3.492	0
1127.09	3.4546	0
1239.8	3.4232	0
1377.56	3.3965	0
1549.75	3.3737	0
1771.14	3.3543	0
2066.33	3.3378	0

File: refractive_index_data/GaN.txt
Wavelength(nm)	n	k
203.28	2.804	1.233
210.17	2.813	1.095
217.54	2.817	0.976
225.45	2.808	0.856
233.96	2.787	0.74
243.14	2.764	0.63
253.06	2.722	0.544
263.83	2.674	0.479
275.56	2.629	0.43
288.37	2.597	0.402
302.44	2.572	0.376
317.95	2.555	0.361
335.14	2.56	0.349
354.29	2.615	0.339
364.71	2.716	0.261
370.15	2.664	0.167
375.76	2.675	0
400	2.565	0
427.59	2.51	0
459.26	2.471	0
496	2.436	0
539.13	2.408	0
590.48	2.393	0
620	2.383	0
688.89	2.365	0
729.41	2.359	0
775	2.351	0
826.67	2.346	0
885.71	2.34	0
953.85	2.336	0
2480	2.264	0.0001
3100	2.255	0.0002

File: refractive_index_data/ITO.txt
Wavelength(nm)	n	k
250	2.3505	0.2113379
260	2.3552	0.1801257
270	2.3513	0.1544102
280	2.3414	0.1331719
290	2.3274	0.1156021
300	2.3105	0.1010547
310	2.2918	0.08900975
320	2.272	0.07904635
330	2.2516	0.07082141
340	2.231	0.06405398
350	2.2106	0.05851254
360	2.1904	0.05400554
370	2.1708	0.05037373
380	2.1516	0.04748415
390	2.1331	0.04522533
400	2.1152	0.04350352
410	2.098	0.04223955
420	2.0815	0.04136638
430	2.0657	0.04082706
440	2.0505	0.04057307
450	2.036	0.04056298
460	2.0221	0.0407613
470	2.0088	0.04113761
480	1.9961	0.04166571
490	1.9839	0.04232306
500	1.9723	0.04309022
510	1.9613	0.04395034
520	1.9507	0.04488888
530	1.9405	0.04589323
540	1.9308	0.04695242
550	1.9216	0.04805696
560	1.9127	0.04919859
570	1.9042	0.05037013
580	1.8961	0.05156533
590	1.8883	0.05277875
600	1.8808	0.05400567
610	1.8737	0.05524196
620	1.8668	0.05648406
630	1.8602	0.05772886
640	1.8539	0.05897364
650	1.8478	0.06021609
660	1.842	0.06145417
670	1.8364	0.06268614
680	1.831	0.06391049
690	1.8259	0.06512594
700	1.8209	0.06633137
710	1.8161	0.06752584
720	1.8115	0.06870857
730	1.807	0.06987888
740	1.8028	0.07103622
750	1.7986	0.07218014
760	1.7946	0.07331026
770	1.7908	0.07442628
780	1.7871	0.07552799
790	1.7835	0.07661521
800	1.7801	0.07768784
810	1.7767	0.0787458
820	1.7735	0.07978907
830	1.7704	0.08081765
840	1.7674	0.08183157
850	1.7645	0.0828309

File: refractive_index_data/MgF2.txt
Wavelength(nm)	n	k
250	1.4117	0
275	1.4044	0
300	1.3996	0
325	1.3961	0
350	1.3935	0
375	1.3915	0
400	1.3899	0
425	1.3886	0
450	1.3875	0
475	1.3865	0
500	1.3857	0
525	1.385	0
550	1.3844	0
575	1.3839	0
600	1.3834	0
625	1.383	0
650	1.3826	0
675	1.3823	0
700	1.3819	0
725	1.3816	0
750	1.3814	0
775	1.3811	0
800	1.3809	0
825	1.3807	0
850	1.3805	0
875	1.3803	0
900	1.3802	0

File: refractive_index_data/Quartz.txt
Wavelength(nm)	n	k
200	1.6479	0
205	1.641	0
210	1.6347	0
215	1.629	0
220	1.6238	0
225	1.6191	0
230	1.6147	0
235	1.6107	0
240	1.607	0
245	1.6035	0
250	1.6003	0
255	1.5974	0
260	1.5946	0
265	1.5921	0
270	1.5897	0
275	1.5874	0
280	1.5853	0
285	1.5833	0
290	1.5814	0
295	1.5797	0
300	1.578	0
305	1.5765	0
310	1.575	0
315	1.5736	0
320	1.5722	0
325	1.571	0
330	1.5698	0
335	1.5686	0
340	1.5676	0
345	1.5665	0
350	1.5655	0
355	1.5646	0
360	1.5637	0
365	1.5628	0
370	1.562	0
375	1.5612	0
380	1.5605	0
385	1.5597	0
390	1.559	0
395	1.5584	0
400	1.5577	0
405	1.5571	0
410	1.5565	0
415	1.5559	0
420	1.5554	0
425	1.5549	0
430	1.5544	0
435	1.5539	0
440	1.5534	0
445	1.5529	0
450	1.5525	0
455	1.5521	0
460	1.5516	0
465	1.5512	0
470	1.5508	0
475	1.5505	0
480	1.5501	0
485	1.5497	0
490	1.5494	0
495	1.5491	0
500	1.5487	0
505	1.5484	0
510	1.5481	0
515	1.5478	0
520	1.5475	0
525	1.5472	0
530	1.547	0
535	1.5467	0
540	1.5464	0
545	1.5462	0
550	1.5459	0
555	1.5457	0
560	1.5455	0
565	1.5452	0
570	1.545	0
575	1.5448	0
580	1.5446	0
585	1.5444	0
590	1.5442	0
595	1.544	0
600	1.5438	0
605	1.5436	0
610	1.5434	0
615	1.5432	0
620	1.543	0
625	1.5429	0
630	1.5427	0
635	1.5425	0
640	1.5424	0
645	1.5422	0
650	1.542	0
655	1.5419	0
660	1.5417	0
665	1.5416	0
670	1.5414	0
675	1.5413	0
680	1.5412	0
685	1.541	0
690	1.5409	0
700	1.5406	0
710	1.5404	0
720	1.5401	0
730	1.5399	0
740	1.5396	0
750	1.5394	0
760	1.5392	0
770	1.539	0
780	1.5387	0
790	1.5385	0
800	1.5383	0
810	1.5381	0
820	1.5379	0
830	1.5378	0
840	1.5376	0
850	1.5374	0
860	1.5372	0
870	1.537	0
880	1.5369	0
890	1.5367	0
900	1.5365	0
910	1.5364	0
920	1.5362	0
930	1.5361	0
940	1.5359	0
950	1.5357	0
960	1.5356	0
970	1.5354	0
980	1.5353	0
990	1.5351	0
1000	1.535	0
1010	1.5349	0
1020	1.5347	0
1030	1.5346	0
1040	1.5344	0
1050	1.5343	0
1060	1.5342	0
1070	1.534	0
1080	1.5339	0
1090	1.5337	0
1100	1.5336	0
1110	1.5335	0
1120	1.5333	0
1130	1.5332	0
1140	1.5331	0
1150	1.5329	0
1160	1.5328	0
1170	1.5327	0
1180	1.5326	0
1190	1.5324	0
1200	1.5323	0
1210	1.5322	0
1220	1.532	0
1230	1.5319	0
1240	1.5318	0
1250	1.5316	0
1260	1.5315	0
1270	1.5314	0
1280	1.5313	0
1290	1.5311	0
1300	1.531	0
1310	1.5309	0
1320	1.5307	0
1330	1.5306	0
1340	1.5305	0
1350	1.5303	0
1360	1.5302	0
1370	1.5301	0
1380	1.53	0
1390	1.5298	0
1400	1.5297	0
1410	1.5296	0
1420	1.5294	0
1430	1.5293	0
1440	1.5292	0
1450	1.529	0
1460	1.5289	0
1470	1.5288	0
1480	1.5286	0
1490	1.5285	0
1500	1.5284	0
1510	1.5282	0
1520	1.5281	0
1530	1.528	0
1540	1.5278	0
1550	1.5277	0
1560	1.5276	0
1570	1.5274	0
1580	1.5273	0
1590	1.5271	0
1600	1.527	0
1610	1.5269	0
1620	1.5267	0
1630	1.5266	0
1640	1.5264	0
1650	1.5263	0
1660	1.5262	0
1670	1.526	0
1680	1.5259	0
1690	1.5257	0
1700	1.5256	0
1710	1.5254	0
1720	1.5253	0
1730	1.5252	0
1740	1.525	0
1750	1.5249	0
1760	1.5247	0
1770	1.5246	0
1780	1.5244	0
1790	1.5243	0
1800	1.5241	0
1810	1.524	0
1820	1.5238	0
1830	1.5237	0
1840	1.5235	0
1850	1.5233	0
1860	1.5232	0
1870	1.523	0
1880	1.5229	0
1890	1.5227	0
1900	1.5226	0
1910	1.5224	0
1920	1.5222	0
1930	1.5221	0
1940	1.5219	0
1950	1.5218	0
1960	1.5216	0
1970	1.5214	0
1980	1.5213	0
1990	1.5211	0
2000	1.5209	0
